Repository: Nexus-Pheno/pheno-lab

# Pheno Lab Data Platform

Internal web platform for capturing perovskite solar cell experiments — a card-based
Experiment Designer for admins/managers plus (Phase 3) a mobile capture portal for
lab technicians. See `../PLAN.md` for the full project plan.

Before agent-assisted development, read [`../AGENTS.md`](../AGENTS.md) and the current
[`development standards`](../docs/development-standards.md). Production changes must follow the single
[`deployment manual`](deploy/README.md); the first real deployment is recorded in the
[`production deployment log`](../docs/pheno-lab-production-deployment-log-2026-08-25.md).
Bulk PostgreSQL or file imports are separate production changes and must follow the
[`data import rules`](../docs/data-import-rules.md).

## Stack

Next.js 16 (App Router, TypeScript) · Tailwind 4 (Pheno design tokens) · PostgreSQL + Prisma 6 · pnpm

## Experiment result interpretation

The Results page and Designer share a bilingual AI interpretation panel, including
interim results during IN_LAB. It separates practical material/process potential
from repeatability confidence and keeps AI drafts separate from scientist conclusions.
A highest-PCE gain of +0.5 absolute percentage points is an exploratory internal
screening reference under comparable conditions, not significance or a rejection rule.
Purpose-specific component metrics and original non-JV objectives remain necessary.

After committed result entry or matched JV results, a persisted marker coalesces
updates over a 60-second quiet period. The existing rematch worker resumes bounded
automatic work after interruption; no additional service or schedule is introduced.
Manual generation remains available. Provider failure preserves deterministic
results and prior summaries. Source fingerprints, policy/prompt versions, fresh
permissions and generation tokens prevent stale responses from replacing current
evidence. Authorized editors can mark only the current source version reviewed.

On the official DeepSeek endpoint, result interpretation explicitly requests final
JSON with low reasoning effort, a 12,000-token total budget and a 110-second
timeout, below the existing three-minute stale-run lease. Blank or token-truncated
final answers remain failures; reasoning text is never used or saved. Other
providers and other chat features retain their existing request behavior. The
tiny official DeepSeek connection check disables thinking only for its probe.
The prompt also distinguishes a shared carrier from a changed factor,
applies the screening reference to the highest-PCE difference, and prioritizes
fixed-condition repetition when a promising result has wide device-to-device
spread. Missing recorded objectives remain explicitly plan-implied comparisons.

Prompt version 5 and the panel use a result-first reading order: observed result
and practical judgment, the concrete question that could change that judgment,
then the next controlled experiment. Short separate sentences replace combined
result/caveat/disclaimer clauses. General methods are not repeated per group;
the recorded purpose and generation details are available once in the panel's
collapsed context section. Important local limitations stay with the relevant
decision, and possible mechanisms remain distinct from observations. Draft,
stale-source and researcher-review controls remain visible. This is a writing
contract, not a ban on uncertainty words or a relaxation of evidence checks.

The prompt uses natural metric names, restricts a proposed test's expected
outcome to the factors it actually changes or measures, and treats a failed
repeat as a result not reproduced rather than proof of its cause. The payload
explicitly distinguishes privacy-withheld details from an explicit source
status reporting absent records. The privacy projection is unchanged. A small
English-prose check rejects stray Chinese text through the existing generation
failure path, preserving the earlier summary without retrying or approving it.
Exact supplied material, condition or group names may appear quoted in English;
group IDs themselves are excluded from the prose check. This lexical check is
not a translation-quality or scientific-validity certification. Outcome branches
must judge mean, highest PCE and device spread separately: loss of a mean benefit
does not establish loss of the highest-device signal. A failed common-solvent
material comparison applies to that common context; original material–solvent
interactions and preparation differences remain unresolved. Bilingual examples
and a final field-by-field self-check reinforce those limits without changing
the schema, failure guard or researcher-review requirement.

The existing organization provider receives a reduced, privacy-filtered payload.
Private molecular notation and full formulation payloads are withheld. Weekly
reporting reads the same deterministic evidence and may reuse only a current,

File: pheno-lab/src/lib/instruments/__fixtures__/giantforce-report-tab.txt
IV Test Report_1

Date and Time:2024/09/09-14:49:12

Material:	PVK
Serial NO.:	Cbz-4
Operator:	Wanda
Sample Area(cm2):	0.04

Test Condition:	Light
Start Voltage(V):	-0.100000
Stop Voltage(V):	1.200000
Direction:	Rev
Scanning Speed(mV/S):	Auto
Test Mode:	Normal
Voc(V):	  0.971776
Isc(mA):	  0.790515
Vpmax(V):	  0.758000
Ipmax(mA):	  0.704066
Pmax(mW):	  0.533682
Efficiency(%):	 13.342047
Fill Factor:	 69.471398
Jsc(mA/cm2):	 19.762872
Rs(ohm):	152.327341
Rsh(ohm):	57181.324705

V(V)	I(mA)	P(mW)
-1.00000E-1	7.91633E-1	-7.91634E-2
-8.70000E-2	7.91186E-1	-6.88332E-2
-7.40000E-2	7.91416E-1	-5.85648E-2
-6.10000E-2	7.92480E-1	-4.83413E-2
-4.80000E-2	7.91030E-1	-3.79694E-2
-3.50000E-2	7.91052E-1	-2.76868E-2
-2.20000E-2	7.90516E-1	-1.73913E-2
-9.00000E-3	7.89121E-1	-7.10209E-3
4.00000E-3	7.91948E-1	3.16779E-3
1.70000E-2	7.91282E-1	1.34518E-2
3.00000E-2	7.89662E-1	2.36899E-2
4.30000E-2	7.87182E-1	3.38488E-2
5.60000E-2	7.90436E-1	4.42644E-2
6.90000E-2	7.90185E-1	5.45228E-2
8.20000E-2	7.90716E-1	6.48387E-2
9.50000E-2	7.90959E-1	7.51411E-2
1.08000E-1	7.89565E-1	8.52730E-2
1.21000E-1	7.88510E-1	9.54097E-2
1.34000E-1	7.87685E-1	1.05550E-1
1.47000E-1	7.87584E-1	1.15775E-1
1.60000E-1	7.88359E-1	1.26137E-1
1.73000E-1	7.89017E-1	1.36500E-1
1.86000E-1	7.88279E-1	1.46620E-1
1.99000E-1	7.89967E-1	1.57204E-1
2.12000E-1	7.89393E-1	1.67351E-1
2.25000E-1	7.89293E-1	1.77591E-1
2.38000E-1	7.88568E-1	1.87679E-1
2.51000E-1	7.88414E-1	1.97892E-1
2.64000E-1	7.87807E-1	2.07981E-1
2.77000E-1	7.88334E-1	2.18368E-1
2.90000E-1	7.86965E-1	2.28220E-1
3.03000E-1	7.85134E-1	2.37896E-1
3.16000E-1	7.84945E-1	2.48043E-1
3.29000E-1	7.85758E-1	2.58515E-1
3.42000E-1	7.86124E-1	2.68854E-1
3.55000E-1	7.85524E-1	2.78861E-1
3.68000E-1	7.85910E-1	2.89215E-1
3.81000E-1	7.86575E-1	2.99685E-1
3.94000E-1	7.86604E-1	3.09922E-1
4.07000E-1	7.84318E-1	3.19217E-1
4.20000E-1	7.84779E-1	3.29607E-1
4.33000E-1	7.83410E-1	3.39216E-1
4.46000E-1	7.81227E-1	3.48427E-1
4.59000E-1	7.78884E-1	3.57508E-1
4.72000E-1	7.81881E-1	3.69048E-1
4.85000E-1	7.81931E-1	3.79236E-1
4.98000E-1	7.79767E-1	3.88324E-1
5.11000E-1	7.78741E-1	3.97936E-1
5.24000E-1	7.78238E-1	4.07797E-1
5.37000E-1	7.76231E-1	4.16836E-1
5.50000E-1	7.74381E-1	4.25910E-1
5.63000E-1	7.73820E-1	4.35661E-1
5.76000E-1	7.71977E-1	4.44659E-1
5.89000E-1	7.70064E-1	4.53568E-1
6.02000E-1	7.67150E-1	4.61824E-1
6.15000E-1	7.65185E-1	4.70589E-1
6.28000E-1	7.62158E-1	4.78635E-1
6.41000E-1	7.59136E-1	4.86606E-1
6.54000E-1	7.55973E-1	4.94406E-1
6.67000E-1	7.51849E-1	5.01483E-1
6.80000E-1	7.47506E-1	5.08304E-1
6.93000E-1	7.42079E-1	5.14261E-1
7.06000E-1	7.37185E-1	5.20452E-1
7.19000E-1	7.30040E-1	5.24899E-1
7.32000E-1	7.22285E-1	5.28713E-1
7.45000E-1	7.12784E-1	5.31024E-1
7.58000E-1	7.04066E-1	5.33682E-1
7.71000E-1	6.91114E-1	5.32849E-1
7.84000E-1	6.77153E-1	5.30888E-1
7.97000E-1	6.60530E-1	5.26442E-1
8.10000E-1	6.41707E-1	5.19783E-1
8.23000E-1	6.17499E-1	5.08202E-1
8.36000E-1	5.90365E-1	4.93545E-1
8.49000E-1	5.59825E-1	4.75291E-1
8.62000E-1	5.23353E-1	4.51130E-1
8.75000E-1	4.83058E-1	4.22675E-1
8.88000E-1	4.36661E-1	3.87755E-1
9.01000E-1	3.85666E-1	3.47485E-1
9.14000E-1	3.28381E-1	3.00141E-1
9.27000E-1	2.65244E-1	2.45881E-1
9.40000E-1	1.96712E-1	1.84909E-1
9.53000E-1	1.22008E-1	1.16273E-1
9.66000E-1	4.04324E-2	3.90577E-2
9.79000E-1	-4.86770E-2	-4.76548E-2
9.92000E-1	-1.45814E-1	-1.44648E-1
1.00500E+0	-2.52673E-1	-2.53936E-1
1.01800E+0	-3.70572E-1	-3.77242E-1
1.03100E+0	-5.01613E-1	-5.17163E-1
1.04400E+0	-6.47191E-1	-6.75668E-1
1.05700E+0	-8.10131E-1	-8.56308E-1
1.07000E+0	-9.92963E-1	-1.06247E+0
1.08300E+0	-1.19868E+0	-1.29817E+0
1.09600E+0	-1.43046E+0	-1.56779E+0
1.10900E+0	-1.69295E+0	-1.87749E+0
1.12200E+0	-1.99148E+0	-2.23444E+0
1.13500E+0	-2.33452E+0	-2.64968E+0
1.14800E+0	-2.73590E+0	-3.14081E+0
1.16100E+0	-3.22334E+0	-3.74230E+0
1.17400E+0	-3.86597E+0	-4.53865E+0
1.18700E+0	-4.91118E+0	-5.82957E+0
1.20000E+0	-7.59916E+0	-9.11899E+0
